Repository: kevindurant735rocket-creator/hea-near-duplicate-leakage-audit

# HEA Near-Duplicate Leakage Audit

> **A *random* train/test split quietly inflates machine-learning accuracy on
> high-entropy-alloy (HEA) phase prediction — and most of that inflation is
> near-duplicate redundancy, not data volume.**

**🌐 Live overview page:** https://7564e6f7b2a54736889ff6b986ed445d.sg2.agentos-app.run

This repository is a small, **honest and fully reproducible** methodological audit. It is
*not* a breakthrough, and it does **not** allege misconduct in any specific paper.

## Headline result (gradient-boosted trees, τ = 0.35)

| quantity | value |
|---|---|
| excluded(τ) balanced accuracy | 0.685 |
| size-matched control | 0.836 |
| **pure near-duplicate leakage gap Δ** | **+0.151** |
| total drop τ=0→0.35 | 0.198 = ~24% volume + **~76% redundancy** |

KNN Δ = +0.134; logistic regression Δ = +0.032 (not significant). Every number regenerates
deterministically.

## Reproduce in one command

```bash
pip install -r public-release/requirements.txt
python public-release/reproduce.py

# -> HEADLINE CHECK hgb tau=0.35  ref +0.1510  repro +0.1510  dev 0.00e+00  [ok]

# -> RESULT: PASS
```

The raw dataset (Zenodo 6403257, CC-BY-4.0) is included at `data/heas_v2.xlsx`.

## Layout

```
code/            analysis + figure + report scripts (00..09, hea_common, build_public_site)
data/            raw dataset (CC-BY-4.0) + derived tables
out/             result JSON/CSV — the single source of truth for every number
figures/         figures (300 dpi)
paper/           paper_EN / paper_CN (.md / .tex / .pdf)
report/          HTML + Markdown reports
public-release/  public packaging: articles (zh/en), README, reproduce.py, landing page, OG card
```

## Read the write-ups

- 中文长文 — `public-release/article_zh.md`
- English note — `public-release/article_en.md`
- One-pager — `public-release/executive_summary.md`
- Site-facing README — `public-release/README.md`

## Honest limitations

Single public dataset; one task (solid-solution classification); undergraduate-level
*methodological* audit; it demonstrates systematic over-estimation under random splits — it
does **not** claim any specific paper is wrong or fraudulent.

File: report/HEA_leakage_report.md
# 近重复样本泄漏如何虚高高熵合金相预测的精度

**对 1,103 条实验报道高熵合金数据的可复现审计 —— 兼论经典相形成判据的真实上限**

峰瑞（AI 辅助计算分析） · 2026-09-11 11:43 北京时间
数据来源：Zenodo DOI 10.5281/zenodo.6403257（CC-BY-4.0）

## 摘要

**背景。** 高熵合金（HEA）相预测文献普遍报告 85%–95% 的精度，但绝大多数采用随机划分，
而实验合金数据在成分空间高度冗余。

**方法。** 对 1103 条实验数据（350 条固溶体 SS / 753 条非固溶体）做四项实验：
数据冗余审计、经典判据评估、随机 vs 化学体系分组划分对比、固定测试集+规模匹配的受控配对实验
与最近邻成分距离分析。

**结果。** 1103 条合金仅对应 449 个元素集合，74.9% 的合金处于共享体系，
最大体系 45 条，完全重复成分 59 条。经典三判据联合平衡准确率
0.753，与 CV 调优的最优单描述符（Ω，0.742）相当。
受控配对实验中，梯度提升模型随机划分比体系不重叠划分高
**+0.133**（95% CI [0.063, 0.196]，p=2.0e-03），
逻辑回归仅 +0.023。
随机划分下 25.5% 的测试合金有 L1 距离 < 0.05 的训练近邻（不重叠划分下 2.8%）。
留一元素外推平均平衡准确率降至 0.665。

**结论。** 随机划分的精度虚高对高容量模型约 0.12–0.15 平衡准确率，对强正则线性模型约 0.02–0.05；
根源是训练集中的近重复样本，而非成分特征本身。建议 HEA 机器学习至少报告一种体系不重叠划分，
并以留一元素外推作为压力测试。

## 关键数字

| 指标 | 数值 |
|---|---|
| 带标签合金 | 1103（SS 350 / 非 SS 753） |
| 不同元素集合 | 449 |
| 共享体系的合金占比 | 74.9% |
| 完全重复成分 | 59 条 |
| 经典三判据联合（平衡准确率） | 0.753 |
| CV 调优最优单描述符（Ω） | 0.742 |
| VEC 晶格规则（可判定部分准确率 / 覆盖率） | 100% / 74.1% |
| 受控配对虚高：hgb（成分+描述符） | +0.133 |
| 受控配对虚高：logreg（成分+描述符） | +0.023 |
| 随机划分下近邻距离 < 0.05 占比 | 25.5% |
| 留一元素外推平均平衡准确率 | 0.665 |

## 1. 研究问题

文献流程通常是：汇总文献数据 → 计算经验描述符 → 训练分类器 → 随机划分测试集报告精度（常 0.85–0.95）。
但实验 HEA 数据并非独立同分布：同一化学体系内存在大量仅改变配比的近重复样本，
随机划分会让它们同时进入训练集与测试集，模型只需记住体系标签即可得分。

三个可量化问题：
1. **Q1** 数据中近重复结构有多严重？
2. **Q2** 去掉近重复便利后精度下降多少？是否依赖模型容量？
3. **Q3** 经典判据的真实判别力是多少？是否已接近单变量信息上限？

本文不主张泄漏现象本身是新发现（见 DataSAIL, *Nat. Commun.* 2025 等），
贡献在于在一份被反复使用的具体数据集上给出可复现、规模匹配、统计检验支撑的量化结果与可复用协议。

## 2. 数据

来源：*Materials for Design Open Repository. High Entropy Alloys*，Zenodo 6403257，CC-BY-4.0。
原始 xlsx 未修改，只读。

标签为 `S_Phase` 四分类（SS / SS+IM / IM / AM），剔除 14 条无标签记录得 1103 条；
主任务二值化为 SS vs 非 SS（正例 350，基准率 0.317）。
特征为 78 维元素摩尔分数 + 9 个描述符（δ、ΔH_mix、S_id、Ω、VEC、σ_VEC、Δχ、χ、T_m），
其中 Ω 由本流程按 Yang & Zhang 定义重算。

### 2.1 冗余结构

![图 1 数据集冗余结构](figures/fig1_dataset_structure.png)

*图 1 数据集冗余结构*


## 3. 方法

模型：逻辑回归（强正则、低容量）与直方图梯度提升树（150 轮，高容量）。

四种评估协议：
1. 随机分层划分（StratifiedKFold，3 次重复）
2. 化学体系分组划分（StratifiedGroupKFold，组 = 元素集合，3 次重复）
3. **受控配对实验**：固定 20% 测试集；`TrainA_matched`（下采样至同规模）vs `TrainB_disjoint`（体系不重叠），
   规模相同、测试集相同，唯一差别是近重复样本。10 个划分重复，Wilcoxon 配对检验。
   （TrainB 平均只保留 TrainA 的 50.6%，故必须规模匹配。）
4. 留一元素法：18 种高频元素，训练集不含 X、测试集只含 X。

指标：平衡准确率、MCC、ROC-AUC；2,000 次 bootstrap 置信区间；固定随机种子。

## 4. 结果

### 4.1 经典判据的真实表现

![图 2 经典判据窗口内的类别重叠](figures/fig2_phase_map.png)

*图 2 经典判据窗口内的类别重叠*

![图 3 各描述符按相类别的分布](figures/fig3_descriptors_by_class.png)

*图 3 各描述符按相类别的分布*


| 判据 / 规则 | 平衡准确率 | 95% CI | 敏感度 | 特异度 | MCC |
|---|---|---|---|---|---|
| 多数类基线（全判非 SS） | 0.500 | [0.500, 0.500] | 0.000 | 1.000 | 0.000 |
| δ ≤ 6.6% | 0.716 | [0.690, 0.740] | 0.860 | 0.571 | 0.405 |
| −15 ≤ ΔH_mix ≤ 5 kJ/mol | 0.689 | [0.663, 0.714] | 0.874 | 0.505 | 0.363 |
| Ω ≥ 1.1 | 0.714 | [0.692, 0.736] | 0.943 | 0.486 | 0.419 |
| 3 ≤ VEC ≤ 8 | 0.479 | [0.453, 0.504] | 0.774 | 0.183 | -0.050 |
| Δχ ≤ 0.3 | 0.533 | [0.518, 0.548] | 0.966 | 0.101 | 0.114 |
| δ + ΔH_mix 联合 | 0.731 | [0.704, 0.757] | 0.797 | 0.665 | 0.431 |
| 经典三判据联合（δ+ΔH+Ω） | 0.753 | [0.725, 0.779] | 0.786 | 0.720 | 0.474 |
| 经典四判据联合（再加 VEC） | 0.678 | [0.649, 0.708] | 0.569 | 0.788 | 0.354 |

![图 4 各经典规则性能与 CV 调优上限](figures/fig4_criteria_performance.png)

*图 4 各经典规则性能与 CV 调优上限*


CV 调优阈值后单描述符上限：

| 描述符（方向） | CV 平衡准确率 |
|---|---|
| omega（higher->SS） | 0.742 ± 0.029 |
| S_id（higher->SS） | 0.730 ± 0.020 |
| delta（lower->SS） | 0.728 ± 0.021 |
| dH_mix（higher->SS） | 0.684 ± 0.025 |
| delta_chi（lower->SS） | 0.677 ± 0.023 |
| Tm（higher->SS） | 0.628 ± 0.024 |
| sigma_VEC（lower->SS） | 0.609 ± 0.022 |
| VEC（lower->SS） | 0.513 ± 0.024 |

**结论：即使最优调阈值，单描述符上限也只有 0.742（Ω）。**

VEC 晶格规则（220 条纯 FCC/BCC）：可判定 163 条（覆盖率 74.1%），
准确率 **100%**，57 条落在模糊区。
→ “能否形成固溶体”与“形成哪种晶格”难度完全不同。

### 4.2 经典判据的失败模式

- 假阳性集中在 SS+IM（104 条）：判据说“可能”，实验观察到两相共存。
- 假阴性集中在难熔高熵合金：Mo+Nb+Ti+V+Zr 被漏 17 条，
  为所有体系最多。经典窗口基于 3d 过渡金属拟合，向难熔体系迁移系统性失效。

### 4.3 划分协议造成的精度虚高（核心）

![图 5 划分协议造成的精度虚高](figures/fig5_leakage_gap.png)

*图 5 划分协议造成的精度虚高*


两种划分协议对比：

| 特征块 | 模型 | 随机分层 | 体系分组 | 差值 |
|---|---|---|---|---|
| composition | logreg | 0.787 | 0.730 | **+0.057** |
| composition | hgb | 0.837 | 0.760 | **+0.077** |
| descriptors | logreg | 0.798 | 0.796 | **+0.002** |
| descriptors | hgb | 0.850 | 0.763 | **+0.087** |
| composition+descriptors | logreg | 0.807 | 0.769 | **+0.038** |
| composition+descriptors | hgb | 0.859 | 0.776 | **+0.083** |

受控配对实验（测试集固定、训练集规模匹配）：

| 特征块 | 模型 | TrainA_matched | TrainB_disjoint | Δ | 95% CI | p |
|---|---|---|---|---|---|---|
| composition | hgb | 0.787 | 0.638 | **+0.150** | [+0.106, +0.230] | 2.0e-03 |
| composition+descriptors | hgb | 0.829 | 0.696 | **+0.133** | [+0.063, +0.196] | 2.0e-03 |
| descriptors | hgb | 0.806 | 0.690 | **+0.116** | [+0.067, +0.155] | 2.0e-03 |
| composition | logreg | 0.774 | 0.721 | **+0.053** | [+0.025, +0.090] | 2.0e-03 |
| composition+descriptors | logreg | 0.807 | 0.784 | **+0.023** | [-0.008, +0.055] | 2.7e-02 |
| descriptors | logreg | 0.803 | 0.783 | **+0.021** | [-0.010, +0.049] | 9.8e-03 |

**核心数字。** 测试集固定、训练集规模相同，仅因训练集中存在同体系近重复合金，
梯度提升模型平衡准确率高出 **+0.133**
（95% CI [0.063, 0.196]），逻辑回归仅 +0.023（CI 含 0）。
→ **虚高幅度由模型容量决定。**

只给 9 个描述符、不给成分时，梯度提升树仍虚高 **+0.116**。
→ 根源不是成分特征，而是训练集中的近重复样本。

### 4.4 机制：近邻成分距离

![图 6 最近邻成分距离分布](figures/fig6_neighbour_distance.png)

*图 6 最近邻成分距离分布*


| 指标 | TrainA | TrainB |
|---|---|---|
| 最近邻距离中位数 | 0.120 | 0.333 |
| 距离 < 0.05 占比 | **25.5%** | 2.8% |
| 距离 < 0.10 占比 | **43.5%** | 6.5% |

随机划分下四分之一测试合金有“几乎相同”的训练近邻；模型的高分反映记忆而非泛化。

### 4.5 留一元素外推

![图 7 留一元素外推性能](figures/fig7_loeo.png)

*图 7 留一元素外推性能*


18 种元素平均平衡准确率 **0.665**（范围 0.420–0.931），
平均 AUC 0.776；对照随机划分的
0.859，差距近 0.2。

| 留出元素 | 逻辑回归 | 梯度提升 |
|---|---|---|
| Zr | 0.783 | 0.931 |
| Hf | 0.863 | 0.904 |
| Sn | 0.837 | 0.867 |
| Ta | 0.726 | 0.817 |
| Mn | 0.663 | 0.773 |
| Cu | 0.788 | 0.769 |
| V | 0.551 | 0.747 |
| Ti | 0.634 | 0.734 |
| Mo | 0.575 | 0.731 |
| Ni | 0.682 | 0.681 |
| Fe | 0.598 | 0.662 |
| Co | 0.610 | 0.637 |
| Nb | 0.477 | 0.624 |
| Al | 0.589 | 0.600 |
| Si | 0.458 | 0.567 |
| Cr | 0.595 | 0.555 |
| Mg | 0.420 | 0.500 |
| B | 0.500 | 0.500 |

## 5. 讨论

**对实践的直接含义：**
1. 随机划分的数字不应被当作泛化能力；本数据上高容量模型虚高约 0.12–0.15 平衡准确率。
2. 至少报告一种化学体系不重叠划分（一行 `GroupKFold`，组 = 元素集合）。
3. 报告平衡准确率与 MCC，而非准确率（SS 基准率仅 31.7%，“全判非 SS”准确率即 0.683）。
4. 把留一元素外推作为压力测试。
5. 区分“能否形成固溶体”与“FCC/BCC 晶格选择”两个难度不同的任务。

**与已有工作关系：** 泄漏是成熟议题（DataSAIL 2025；Kapoor & Narayanan 2023）。本文不主张发现现象，
而是在具体数据集上量化幅度、给出机制、并证明幅度与模型容量强相关。

**可迁移性：** “固定测试集 + 按组剔除 + 规模匹配 + 配对检验”适用于任何存在“同体系多配比”结构的数据。

## 6. 局限

- 单一数据源，虚高幅度不能直接外推到所有 HEA 文献。
- 数据集存在标签噪声（文献汇总、制备条件不一，SS+IM 本身是中间态）。
- 元素集合是近似分组；更严格分组会给出更大虚高，本文数字可视为**下界**。
- 仅两个模型族；未系统扫描容量谱。
- 描述符口径沿用数据集（Ω 由本文重算）。
- 未做超参数调优（为保持协议可比）。

## 7. 可复现性

```
research/
├── data/     原始 xlsx（只读）+ 清洗后表
├── code/     hea_common.py, 00_profile.py, 01_build_dataset.py,
│             02_criteria_audit.py, 03_leakage_experiment.py, 04_figures.py, 05_report.py
├── out/      结果 JSON/CSV 与原始数值
├── figures/  7 张 300 dpi 图
└── report/   HTML + Markdown 报告
```

复现命令：
```
cd research/code
python 00_profile.py && python 01_build_dataset.py && python 02_criteria_audit.py
python 03_leakage_experiment.py stage1
python 03_leakage_experiment.py stage2
python 03_leakage_experiment.py merge
python 04_figures.py && python 05_report.py
```

环境：Python 3.13；numpy / pandas / scipy / scikit-learn / matplotlib / openpyxl / pyarrow。
随机种子固定于脚本内。

## 参考文献

1. Precker, C. E., Gregores Coto, A., Muíños Landín, S. *Materials for Design Open Repository. High Entropy Alloys*. Zenodo (2021). DOI 10.5281/zenodo.6403257, CC-BY-4.0.（本文数据来源）
2. Zhang, Y. et al. *Adv. Eng. Mater.* 10, 534–538 (2008).（δ 判据）
3. Yang, X. & Zhang, Y. *Mater. Chem. Phys.* 132, 233–238 (2012).（Ω 判据）
4. Guo, S. & Liu, C. T. *Prog. Nat. Sci.* 21, 433–446 (2011).（VEC 判据）
5. Guo, S. et al. *J. Appl. Phys.* 109, 103505 (2011).（VEC ≥ 8 → FCC）
6. Joachimiak, M. P. et al. Data splitting to avoid information leakage with DataSAIL. *Nature Communications* 16 (2025).
7. Kapoor, S. & Narayanan, A. Leakage and the reproducibility crisis in machine-learning-based science. *Patterns* 4, 100804 (2023).

---

*本报告由可复现分析流程自动生成：所有数值由 `05_report.py` 在构建时从 `out/` 结果文件读取填入，未经人工转录。
数据来自公开第三方数据集，结论仅针对该数据集，不构成对任何具体已发表工作的指控。*
